Repository: dalong0514/processdesign

File: 003规范复制/202102GB50128立式圆筒形钢制焊接储罐施工规范/202102GB50128储罐施工规范0401.md
# 0401. 预制

般规定

4.1.1 储罐预制和安裝检验用样板，应符合下列规定：

1 当曲率半径小于或等于 12.5m 时，弧形样板的弦长不应于 1.5m；曲率半径大于 12.5m 时，弧形样板的弦长不应小于

2 直线样板的长度不应小于 1m。

3 测量焊缝棱角度的弧形样板，其弦长不应小于 1m 4.1.2 储罐的预制方法不应损伤母材和降低母材性能。4.1.3 储罐构件的切割及焊缝坡口加工，应符合下列规定

1 碳素钢及低合金钢宜采用机械加工或自动、半自动火焰切割加工，不锈钢应采用机械或等离子切割加工

2 当工作环境温度低于下列温度时，钢材不得采用剪切加工 1) 普通碳素钢：-16 2) 低合金钢：-12C。

4.1.4 焊缝坡口的加工应平整，不得有夹渣、分层、裂纹等缺陷应去除火焰及等离子切割坡口产生的表面硬化层

4.1.5 标准规定的最低屈服强度大于 390MPa 的罐壁板采用火焰切割坡口时，去除硬化层后应对坡口表面进行磁粉或渗透检测检测方法和合格标准应符合本规范第 7·2.9 条的规定

4.1.6 焊接接头的坡口型式和尺寸，设计文件无要求时，应按现行国家标准《气焊、焊条电弧焊、气体保护焊和高能束焊的推荐坡 口》GB/T985.1 及《埋弧焊的推荐坡口》GB/T985.2 的规定选用；罐壁纵缝气电立焊及环缝埋弧焊的对接接头型式，还应符合下列规定

1 纵缝气电立焊的对接接头，罐壁厚度小于或等于 24mm 时宜采用单面坡口，罐壁厚度大于 24mm 时宜采用双面坡口，接头间隙 b 宜为 4mm~6mm，钝边 F 不宜大于 2mm，坡口宽度 W 宜为 16mm~18mm（图 4.1.6-1）；双面坡口可采用不对称坡口，两侧深度差宜为 0~4mm。

2 环缝埋弧焊的对接接头，罐壁厚度小于或等于 12mm 时宜采用单面坡口；罐壁厚度大于 12mm 时宜采用双面坡口。坡口的角度宜为 45°2.5, 钝边 F 不宜大于 2mm，间隙 b 宜为 0~1mm【图 4.1.6-2 (a）、（b)】；双面坡口可采用不对称坡口，两侧深度差宜为 0~4mm。

3 不等厚壁板的预制应符合设计要求。设计无要求时，当薄板厚度 δ 小于或等于 10mm 且两板厚度差超过 3mm，或当薄板厚度大于 10mm 且两板厚度差大于薄板厚度 30% 或超过 5mm 时应对厚板边缘进行削边处理【图 4.1.6-2 (c)】，削边后的端部厚度不应小于薄板厚度，削边坡比不宜大于 1:4。

4.1.7 普通碳素钢在作业环境温度低于 - 16℃或低合金钢在作业环境温度低于 12℃时，不得进行冷矫正和冷弯曲

1.8 储罐的构件在保管、运输及现场堆放时，应防止变形、损伤和锈蚀。

4.1.9 不锈钢储罐的预制，还应符合下列规定

1 不锈钢材料不应与碳素钢及存放过氯化物的材料接触 2 不锈钢板不应作硬印标记或刻画标识，宜采用易擦洗的颜料作标记；

3 不锈钢板及构件的吊装宜采用吊装带，运输胎具上应采取防护措施；

4 不锈钢板及构件不得采用铁锤直接敲击，其表面不应有划痕、撞伤、电弧擦伤、腐蚀，并保持其光滑；

不锈钢的构件不应采用热煨成型

6 不锈钢打磨时应采用不锈钢专用砂轮片或磨带

4.1.10 储罐的所有预制构件完成时应有编号，并应用油漆或其他方法作出清晰的标识。

壁板预制

4.2. 储罐壁板预制前应绘制排板图，并应符合下列规定

各圈壁板的纵焊缝宜向同一方向逐圈错开，相邻圈板纵缝 间距宜为板长的 1/3, 且不应小于 300mm。

2 底圈壁板的纵焊缝与罐底边缘板的对接焊缝之间的距离，不应小于 300mm。

3 开孔与罐壁纵、环焊中心及罐壁最下端角焊缝边缘的距离应符合下列规定

1) 罐壁厚度大于 12mm，且接管与罐壁板焊后不进行消除应力热处理时，开孔接管或补强板外缘与罐壁纵、环焊缝之间的距离，应大于较大焊脚尺寸的 8 倍，且不应小

于 250mm。

2) 任意厚度罐壁与接管进行焊后热处理或厚度不大于 12mm 的罐壁与接管焊后不进行热处理时，开孔接管或强板外缘与罐壁纵焊缝之间的距离，不应小于 150mm；与罐壁环焊缝之间的距离，不应小于壁板厚度的 2.5 倍，且

不应小于 75mm。

3) 罐壁钢板的最低标准屈服强度大于 390MPa 时，开孔角焊缝外缘（有补强板时为补强板角焊鏠外缘）到罐壁最下端角焊缝边缘的距离，不得小于壁板厚度的 2.5 倍，且不

得小于 75mm；罐壁钢板的最低标准屈服强度小于或等于 390MPa 时，开孔应符合设计文件规定。

4 罐壁上连接件的垫板周边焊鏠与罐壁纵焊鏠或接管、补强板的边缘角焊缝之间的距离，不应小于 150mm；与罐壁环焊缝之间的距离，不应小于 75mm；如不可避免与罐壁焊缝交叉时，被覆盖焊鏠应磨平并经射线或超声波检测合格，垫板角焊鏠在罐壁对接焊缝两侧边缘应至少留 20mm 不焊

5 两开孔之间的距离应符合下列规定

1) 两开孔至少有 1 个补强板时，其最近角焊缝边缘之间的距离，不应小于较大焊脚尺寸的 8 倍且不小于 150mm; 2) 两开孔均无补强板时，角焊缝边缘之间的距离不得小于

omm

6 抗风、加强圈与罐壁环焊之间的距离，不应小于 150mm。7 包边角钢对接接头与壁板纵向焊缝之间的距离，不应小于

300mm。

8 设计文件无要求时，直径小于 25m 的储罐的壁板宽度不宜小于 500mm，长度不宜小于 1000mm；直径大于或等于 25m 的储罐的壁板宽度不宜小于 1000mm，长度不宜小于 2000mm。4.2.2 储罐壁板的切割加工应符合下列规定：

壁板尺寸允许偏差应符合表 4.2.2 的规定，测量部位应符合图 4.2.2 的规定

2 单面倾斜式基础的底圈壁板应根据实测的基础倾斜度计算尺寸，并在每张底圈壁板上放样，切割后其长度允许偏差应符合表 4.2.2 的规定，宽度各位置偏差不应大于 2mm。

4.2.3 壁板滚制后，应立置在平台上用样板检査，垂直方向上用直线样板检査，其间隙不应大于 2mm；水平方向上用弧形样板检査，其间隙不应大于 4mm。

凡属下列情况，开孔接管与罐壁板、补强板焊接完并经检验合格后，均应进行整体消除应力热处理；热处理应符合现行行业 标准《压力容器焊接规程》NB/T47015 的有关规定。

1 罐壁钢板的最低标准屈服强度小于或等于 390MPa、板厚大于 32mm 且接管公称直径大于 300mm;

2 罐壁钢板的最低标准屈服强度大于 390MPa、板厚大于 12mm 且接管公称直径大于 50mm;

3 齐平型清扫孔。

## 4.3 底板预制

4.3.1 储罐底板预制前应绘制排板图，并应符合下列规定：

1、底板的排板直径，宜按设计直径放大 0.1-0.15%。

2、罐底环形边缘板沿罐底半径方向的最小尺寸不应小于 700mm；边缘板最小直角边尺寸不应小于 700mm（图 4.3.1-1)。

3、罐底环形边缘板的对接接头宜采用不等间隙，采用焊条电弧焊时，外侧间隙 e1 宜为 6-7mm，内侧间隙 e2 宜为 8-12mm；采用气体保护焊时，外侧间隙 e1 宜为 3-5mm；内侧间隙 e2 宜为 6-8mm（图 4.3.1-2）。

4、罐底中幅板的宽度不应小于 1000mm，长度不应小于 2000mm；与罐底环形边缘板连接的不规则中幅板最小直边尺寸不应小于 700mm。

5、底板任意相焊缝之间的距离，不应小于 300mm。

4.3.2 当罐底中幅板采用对接接头时，中幅板的尺寸允许偏差应符合本规范第 4.2.2 条的规定。

4.3.3 罐底环形边缘板的尺寸（图 4.3.3）允许偏差，应符合表 3.3 的规定。

4.3.4 厚度大于或等于 12mm 的罐底环形边缘板，应在坡口两侧（图 4.3.3 中 AC、BD、CD）100mm 范围内按现行行业标准《承压设备无损检测》B/T4730（NB/T47013）的规定进行超声检査，达到 Ⅲ 级标准为合格；如采用火焰切割坡口，去除氧化层后应对坡口表面进行磁粉或渗透检测，检测结果应符合本规范第 7.2.9 条的规定。




## 4.4 浮顶预制

4.4.1 浮顶预制前应绘制排板图，并应符合本规范第 4.3.1 条的相关规定。

4.4.2 浮舱外边缘环板、环板、顶板、底板、隔舱板的预制，采用拼

接时应采用全熔透对接焊缝，其尺寸允许偏差应符合本规范第 4.2.2 条、第 4.3.3 条的相关规定。浮舱底板及顶板预制后，其平面度应用直线样板检査，间隙不应大于 4mm。

4.4.3 单盘式浮顶的浮舱进行分段预制时，应符合下列规定

浮舱底板、顶板的平面度用直线样板检査，间隙不应大于 5mm

2 浮舱内、外边缘板用弧形样板检査，间隙不应大于 10mm; 3 分段预制浮舱的几何尺寸（图 4.4.3) 允许偏差，应符合表 4.4.3 的规定。

4.4.4 双盘式浮顶的桁架、椽子等构件的预制，应符合现行国家标准《钢结构工程施工规范》GB50755 和《钢结构工程施工质量验收规范》GB50205 的有关规定

4.5 固定顶顶板预制

4.5.1 固定顶顶板预制前应绘制排板图，并应符合下列规定

顶板任意相邻焊缝的间距，不应小于 200mm;

2 单块顶板本身的拼接，宜采用对接

4.5.2 加强肋加工成型后，应用弧形样板检査，其间隙不应大于 mm。

4.5.3 每块顶板应在胎具上与加强肋拼装成型，焊接时应采取防

变形措施。

4.5.4 顶板拼装成型脱胎后，应用弧形样板检査，其间隙不应大

于 10mm

4.6 附件预制

4.6.1 抗风圈、加强圈、包边角钢、抗拉环、抗压环等弧形构件加工成型后，应用弧形样板检査弧度，其间隙不应大于 2mm；应放在平台上检査其翘曲变形，变形量不应超过构件长度的 0.1%，且不

应大于 6mm

4..2 热煨成型的构件，不应有过烧现象。4..3 预制浮顶支柱时，宜预留调整量。

罐壁开孔的补强板预制应符合下列规定

1 补强板的材质应与开孔处罐壁板的材质相同。

补强板的切割表面应光滑平整并将棱角倒圆；曲率应与该处壁板的曲率一致，允许偏差应符合本规范第 4.2.3 条的规定。

3 拼接补强板的对接焊缝应采用全熔透焊缝。

4 补强板应有信号孔。整块钢板制造的补强板应有一个信号孔；拼接的补强板，每一拼接段上应有 1 个信号孔。信号孔宜为 M6~M10, 位于开孔水平中心线上的螺孔 4.6.5 网壳结构件的预制，应符合设计文件的要求。
